Repository: sctyner/OpenForSciR

# *Open Forensic Science in R* <img src="img/openforscir-hex.png" align="right" width="200" />

## About

This project was funded by [rOpenSci](https://ropensci.org/about/) through their [Research Fellowship program](https://ropensci.org/blog/2018/02/14/announcing-2018-ropensci-fellows/).

### Topics Covered

- Validation of DNA Interpretation Systems
- Firearms
    * Bullets
    * Casings
- Latent Fingerprints
- Shoe Outsole Impressions
- Trace glass evidence (chemical composition)
- Decision-making in Forensic Identification Tasks

### Future Topics 

- Toolmarks
- Handwriting
- DNA Mixture Interpretation
- Digital Evidence: Online Behavior

## Other R Resources

Please see the current draft of the [CRAN Task View for Forensic Science](https://github.com/sctyner/ctv-forsci). Contributuions are welcome!

File: dat/glass_raw_all.csv (part 1 of 66)
pane,fragment,Rep,mfr,element,ppm
AA,1,1,A,Al,2678
AA,1,1,A,Ba,10.8
AA,1,1,A,Ca,63140
AA,1,1,A,Ce,9.52
AA,1,1,A,Fe,667
AA,1,1,A,Hf,1.148
AA,1,1,A,K,1257
AA,1,1,A,La,3.99
AA,1,1,A,Li,2.3
AA,1,1,A,Mg,23090
AA,1,1,A,Mn,18.59
AA,1,1,A,Na,102770
AA,1,1,A,Nd,3.52
AA,1,1,A,Pb,1.106
AA,1,1,A,Rb,2.26
AA,1,1,A,Sr,30.96
AA,1,1,A,Ti,173.4
AA,1,1,A,Zr,43.08
AA,1,2,A,Al,2652
AA,1,2,A,Ba,10.7
AA,1,2,A,Ca,62900
AA,1,2,A,Ce,9.48
AA,1,2,A,Fe,680
AA,1,2,A,Hf,1.152
AA,1,2,A,K,1244.2
AA,1,2,A,La,3.88
AA,1,2,A,Li,1.72
AA,1,2,A,Mg,22850
AA,1,2,A,Mn,18.15
AA,1,2,A,Na,102510
AA,1,2,A,Nd,3.42
AA,1,2,A,Pb,1.038
AA,1,2,A,Rb,2.14
AA,1,2,A,Sr,31.06
AA,1,2,A,Ti,173.3
AA,1,2,A,Zr,45.44
AA,1,3,A,Al,2722
AA,1,3,A,Ba,10.72
AA,1,3,A,Ca,62680
AA,1,3,A,Ce,9.24
AA,1,3,A,Fe,658
AA,1,3,A,Hf,1.1
AA,1,3,A,K,1246
AA,1,3,A,La,4.08
AA,1,3,A,Li,2.06
AA,1,3,A,Mg,23040
AA,1,3,A,Mn,18.11
AA,1,3,A,Na,101850
AA,1,3,A,Nd,3.21
AA,1,3,A,Pb,1.156
AA,1,3,A,Rb,2.15
AA,1,3,A,Sr,30.49
AA,1,3,A,Ti,171.1
AA,1,3,A,Zr,43.56
AA,1,4,A,Al,2731
AA,1,4,A,Ba,10.59
AA,1,4,A,Ca,63670
AA,1,4,A,Ce,9.22
AA,1,4,A,Fe,662
AA,1,4,A,Hf,1.245
AA,1,4,A,K,1267
AA,1,4,A,La,4.03
AA,1,4,A,Li,2.22
AA,1,4,A,Mg,23260
AA,1,4,A,Mn,18.15
AA,1,4,A,Na,102970
AA,1,4,A,Nd,3.75
AA,1,4,A,Pb,1.137
AA,1,4,A,Rb,2.08
AA,1,4,A,Sr,31.86
AA,1,4,A,Ti,170.8
AA,1,4,A,Zr,45.56
AA,1,5,A,Al,2621
AA,1,5,A,Ba,10.78
AA,1,5,A,Ca,60490
AA,1,5,A,Ce,9.45
AA,1,5,A,Fe,683
AA,1,5,A,Hf,1.132
AA,1,5,A,K,1216
AA,1,5,A,La,4
AA,1,5,A,Li,2.06
AA,1,5,A,Mg,22530
AA,1,5,A,Mn,17.87
AA,1,5,A,Na,101690
AA,1,5,A,Nd,3.45
AA,1,5,A,Pb,1.179
AA,1,5,A,Rb,2.12
AA,1,5,A,Sr,30.33
AA,1,5,A,Ti,168
AA,1,5,A,Zr,42.6
AA,2,1,A,Al,2693
AA,2,1,A,Ba,10.43
AA,2,1,A,Ca,62160
AA,2,1,A,Ce,9.37
AA,2,1,A,Fe,670
AA,2,1,A,Hf,1.078
AA,2,1,A,K,1235
AA,2,1,A,La,4.01
AA,2,1,A,Li,1.75
AA,2,1,A,Mg,22950
AA,2,1,A,Mn,18.16
AA,2,1,A,Na,101380
AA,2,1,A,Nd,3.48
AA,2,1,A,Pb,1.159
AA,2,1,A,Rb,2.16
AA,2,1,A,Sr,30.97
AA,2,1,A,Ti,174.8
AA,2,1,A,Zr,43.15
AA,2,2,A,Al,2704
AA,2,2,A,Ba,11.06
AA,2,2,A,Ca,63490
AA,2,2,A,Ce,9.58
AA,2,2,A,Fe,679
AA,2,2,A,Hf,1.116
AA,2,2,A,K,1253
AA,2,2,A,La,4.04
AA,2,2,A,Li,1.56
AA,2,2,A,Mg,23050
AA,2,2,A,Mn,18.01
AA,2,2,A,Na,101950
AA,2,2,A,Nd,3.49
AA,2,2,A,Pb,1.196
AA,2,2,A,Rb,2.19
AA,2,2,A,Sr,31.19
AA,2,2,A,Ti,176.4
AA,2,2,A,Zr,43.19
AA,2,3,A,Al,2752
AA,2,3,A,Ba,10.97
AA,2,3,A,Ca,63140
AA,2,3,A,Ce,9.62
AA,2,3,A,Fe,655
AA,2,3,A,Hf,1.157
AA,2,3,A,K,1237
AA,2,3,A,La,4.12
AA,2,3,A,Li,1.71
AA,2,3,A,Mg,22980
AA,2,3,A,Mn,18.18
AA,2,3,A,Na,100860
AA,2,3,A,Nd,3.48
AA,2,3,A,Pb,1.102
AA,2,3,A,Rb,2.18
AA,2,3,A,Sr,31.59
AA,2,3,A,Ti,172.5
AA,2,3,A,Zr,45.8
AA,2,4,A,Al,2723
AA,2,4,A,Ba,11.22
AA,2,4,A,Ca,63030
AA,2,4,A,Ce,9.68
AA,2,4,A,Fe,662
AA,2,4,A,Hf,1.222
AA,2,4,A,K,1261
AA,2,4,A,La,4.11
AA,2,4,A,Li,2.32
AA,2,4,A,Mg,22950
AA,2,4,A,Mn,18.59
AA,2,4,A,Na,101320
AA,2,4,A,Nd,3.55
AA,2,4,A,Pb,1.101
AA,2,4,A,Rb,2.2
AA,2,4,A,Sr,32.12
AA,2,4,A,Ti,185.2
AA,2,4,A,Zr,45.9
AA,2,5,A,Al,2725
AA,2,5,A,Ba,10.61
AA,2,5,A,Ca,62850
AA,2,5,A,Ce,9.49
AA,2,5,A,Fe,674
AA,2,5,A,Hf,1.248
AA,2,5,A,K,1247.9
AA,2,5,A,La,4.14
AA,2,5,A,Li,1.76
AA,2,5,A,Mg,23000
AA,2,5,A,Mn,17.78
AA,2,5,A,Na,101630
AA,2,5,A,Nd,3.34
AA,2,5,A,Pb,1.098
AA,2,5,A,Rb,2.09
AA,2,5,A,Sr,31.31
AA,2,5,A,Ti,173.6
AA,2,5,A,Zr,45.73
AA,3,1,A,Al,2914
AA,3,1,A,Ba,11.37
AA,3,1,A,Ca,65100
AA,3,1,A,Ce,9.58
AA,3,1,A,Fe,695
AA,3,1,A,Hf,1.3
AA,3,1,A,K,1255
AA,3,1,A,La,4.38
AA,3,1,A,Li,2.45
AA,3,1,A,Mg,23500
AA,3,1,A,Mn,18.9
AA,3,1,A,Na,102000
AA,3,1,A,Nd,3.73
AA,3,1,A,Pb,1.121
AA,3,1,A,Rb,1.86
AA,3,1,A,Sr,32.13
AA,3,1,A,Ti,173.6
AA,3,1,A,Zr,46.77
AA,3,2,A,Al,2815
AA,3,2,A,Ba,10.56
AA,3,2,A,Ca,64450
AA,3,2,A,Ce,9.52
AA,3,2,A,Fe,683
AA,3,2,A,Hf,1.209
AA,3,2,A,K,1249.2
AA,3,2,A,La,4.26
AA,3,2,A,Li,2.04
AA,3,2,A,Mg,23280
AA,3,2,A,Mn,18.43
AA,3,2,A,Na,101150
AA,3,2,A,Nd,3.76
AA,3,2,A,Pb,1.127
AA,3,2,A,Rb,2.09
AA,3,2,A,Sr,31.96
AA,3,2,A,Ti,179.6
AA,3,2,A,Zr,46.8
AA,3,3,A,Al,2842
AA,3,3,A,Ba,10.97
AA,3,3,A,Ca,64380
AA,3,3,A,Ce,9.59
AA,3,3,A,Fe,665
AA,3,3,A,Hf,1.273
AA,3,3,A,K,1253
AA,3,3,A,La,4.44
AA,3,3,A,Li,2.14
AA,3,3,A,Mg,23280
AA,3,3,A,Mn,18.4
AA,3,3,A,Na,102220
AA,3,3,A,Nd,3.49
AA,3,3,A,Pb,1.062
AA,3,3,A,Rb,2.05
AA,3,3,A,Sr,32.07
AA,3,3,A,Ti,177.1
AA,3,3,A,Zr,48.2
AA,3,4,A,Al,2942
AA,3,4,A,Ba,11.76
AA,3,4,A,Ca,65680
AA,3,4,A,Ce,9.65
AA,3,4,A,Fe,675
AA,3,4,A,Hf,1.282
AA,3,4,A,K,1275
AA,3,4,A,La,4.34
AA,3,4,A,Li,1.87
AA,3,4,A,Mg,23370
AA,3,4,A,Mn,18.48
AA,3,4,A,Na,102390
AA,3,4,A,Nd,3.9
AA,3,4,A,Pb,1.141
AA,3,4,A,Rb,2.15
AA,3,4,A,Sr,32.77
AA,3,4,A,Ti,178.6
AA,3,4,A,Zr,51.43
AA,3,5,A,Al,2882
AA,3,5,A,Ba,11.4
AA,3,5,A,Ca,65520
AA,3,5,A,Ce,9.52
AA,3,5,A,Fe,672
AA,3,5,A,Hf,1.284
AA,3,5,A,K,1273
AA,3,5,A,La,4.41
AA,3,5,A,Li,2.33
AA,3,5,A,Mg,23290
AA,3,5,A,Mn,18.85
AA,3,5,A,Na,102000
AA,3,5,A,Nd,3.65
AA,3,5,A,Pb,1.18
AA,3,5,A,Rb,2.35
AA,3,5,A,Sr,32.45
AA,3,5,A,Ti,174.9
AA,3,5,A,Zr,48.58
AA,4,1,A,Al,2980
AA,4,1,A,Ba,11.71
AA,4,1,A,Ca,65640
AA,4,1,A,Ce,9.69
AA,4,1,A,Fe,679
AA,4,1,A,Hf,1.43
AA,4,1,A,K,1269
AA,4,1,A,La,4.42
AA,4,1,A,Li,2.15
AA,4,1,A,Mg,23580
AA,4,1,A,Mn,18.71
AA,4,1,A,Na,102400
AA,4,1,A,Nd,3.59
AA,4,1,A,Pb,1.118
AA,4,1,A,Rb,2.31
AA,4,1,A,Sr,32.97
AA,4,1,A,Ti,180.6
AA,4,1,A,Zr,51.4
AA,4,2,A,Al,2992
AA,4,2,A,Ba,11.62
AA,4,2,A,Ca,65820
AA,4,2,A,Ce,9.84
AA,4,2,A,Fe,665
AA,4,2,A,Hf,1.3
AA,4,2,A,K,1276
AA,4,2,A,La,4.46
AA,4,2,A,Li,1.87
AA,4,2,A,Mg,23580
AA,4,2,A,Mn,18.56
AA,4,2,A,Na,102280
AA,4,2,A,Nd,3.78
AA,4,2,A,Pb,1.17
AA,4,2,A,Rb,2.1
AA,4,2,A,Sr,32.86
AA,4,2,A,Ti,185.2
AA,4,2,A,Zr,49.22
AA,4,3,A,Al,2964
AA,4,3,A,Ba,11.01
AA,4,3,A,Ca,65300
AA,4,3,A,Ce,9.97
AA,4,3,A,Fe,674
AA,4,3,A,Hf,1.256
AA,4,3,A,K,1268
AA,4,3,A,La,4.47
AA,4,3,A,Li,2.44
AA,4,3,A,Mg,23480
AA,4,3,A,Mn,18.48
AA,4,3,A,Na,102800
AA,4,3,A,Nd,3.61
AA,4,3,A,Pb,1.091
AA,4,3,A,Rb,2.28
AA,4,3,A,Sr,32.96
AA,4,3,A,Ti,184.2
AA,4,3,A,Zr,51.1
AA,4,4,A,Al,2970
AA,4,4,A,Ba,11.26
AA,4,4,A,Ca,65350
AA,4,4,A,Ce,9.86
AA,4,4,A,Fe,685
AA,4,4,A,Hf,1.31
AA,4,4,A,K,1285
AA,4,4,A,La,4.58
AA,4,4,A,Li,2.02
AA,4,4,A,Mg,23610
AA,4,4,A,Mn,18.19
AA,4,4,A,Na,103510
AA,4,4,A,Nd,3.92
AA,4,4,A,Pb,1.142
AA,4,4,A,Rb,2.14
AA,4,4,A,Sr,32.71
AA,4,4,A,Ti,180.1
AA,4,4,A,Zr,50.5
AA,4,5,A,Al,2960
AA,4,5,A,Ba,11.09
AA,4,5,A,Ca,65500
AA,4,5,A,Ce,9.59
AA,4,5,A,Fe,679
AA,4,5,A,Hf,1.259
AA,4,5,A,K,1282
AA,4,5,A,La,4.19
AA,4,5,A,Li,1.98
AA,4,5,A,Mg,23510
AA,4,5,A,Mn,18.18
AA,4,5,A,Na,103250
AA,4,5,A,Nd,3.56
AA,4,5,A,Pb,1.097
AA,4,5,A,Rb,2.11
AA,4,5,A,Sr,32.29
AA,4,5,A,Ti,175.8
AA,4,5,A,Zr,50
AA,4,6,A,Al,2968
AA,4,6,A,Ba,11.56
AA,4,6,A,Ca,65330
AA,4,6,A,Ce,9.61
AA,4,6,A,Fe,676
AA,4,6,A,Hf,1.275
AA,4,6,A,K,1267
AA,4,6,A,La,4.48
AA,4,6,A,Li,1.79
AA,4,6,A,Mg,23520
AA,4,6,A,Mn,18.44
AA,4,6,A,Na,102300
AA,4,6,A,Nd,3.83
AA,4,6,A,Pb,1.118
AA,4,6,A,Rb,2.17
AA,4,6,A,Sr,32.84
AA,4,6,A,Ti,180.4
AA,4,6,A,Zr,49.4
AA,4,7,A,Al,2984
AA,4,7,A,Ba,11.42
AA,4,7,A,Ca,66060
AA,4,7,A,Ce,9.53
AA,4,7,A,Fe,682
AA,4,7,A,Hf,1.29
AA,4,7,A,K,1283
AA,4,7,A,La,4.49
AA,4,7,A,Li,2.1
AA,4,7,A,Mg,23580
AA,4,7,A,Mn,18.14
AA,4,7,A,Na,102850
AA,4,7,A,Nd,3.49
AA,4,7,A,Pb,1.177
AA,4,7,A,Rb,2.06
AA,4,7,A,Sr,32.72
AA,4,7,A,Ti,177.7
AA,4,7,A,Zr,50.73
AA,4,8,A,Al,2986
AA,4,8,A,Ba,11.19
AA,4,8,A,Ca,65630
AA,4,8,A,Ce,9.79
AA,4,8,A,Fe,681
AA,4,8,A,Hf,1.245
AA,4,8,A,K,1277
AA,4,8,A,La,4.47
AA,4,8,A,Li,2.28
AA,4,8,A,Mg,23630
AA,4,8,A,Mn,18.76
AA,4,8,A,Na,102920
AA,4,8,A,Nd,3.77
AA,4,8,A,Pb,1.063
AA,4,8,A,Rb,2.17
AA,4,8,A,Sr,33.39
AA,4,8,A,Ti,183.9
AA,4,8,A,Zr,49.5
AA,4,9,A,Al,2971
AA,4,9,A,Ba,11.7
AA,4,9,A,Ca,65510
AA,4,9,A,Ce,9.84
AA,4,9,A,Fe,674
AA,4,9,A,Hf,1.36
AA,4,9,A,K,1292
AA,4,9,A,La,4.45
AA,4,9,A,Li,2.36
AA,4,9,A,Mg,23590
AA,4,9,A,Mn,18.63
AA,4,9,A,Na,103200
AA,4,9,A,Nd,3.65
AA,4,9,A,Pb,1.101
AA,4,9,A,Rb,2.32
AA,4,9,A,Sr,32.71
AA,4,9,A,Ti,180.5
AA,4,9,A,Zr,50.6
AA,4,10,A,Al,2941
AA,4,10,A,Ba,11.02
AA,4,10,A,Ca,65100
AA,4,10,A,Ce,9.88
AA,4,10,A,Fe,694
AA,4,10,A,Hf,1.315
AA,4,10,A,K,1284
AA,4,10,A,La,4.62
AA,4,10,A,Li,2.53
AA,4,10,A,Mg,23500
AA,4,10,A,Mn,18.36
AA,4,10,A,Na,102640
AA,4,10,A,Nd,3.84
AA,4,10,A,Pb,1.077
AA,4,10,A,Rb,2
AA,4,10,A,Sr,32.62
AA,4,10,A,Ti,189.3
AA,4,10,A,Zr,48.16
AA,4,11,A,Al,3036
AA,4,11,A,Ba,11.45
AA,4,11,A,Ca,66160
AA,4,11,A,Ce,9.37
AA,4,11,A,Fe,687
AA,4,11,A,Hf,1.42
AA,4,11,A,K,1283.5
AA,4,11,A,La,4.41
AA,4,11,A,Li,2.06
AA,4,11,A,Mg,23570
AA,4,11,A,Mn,18.75
AA,4,11,A,Na,102480
AA,4,11,A,Nd,3.74
AA,4,11,A,Pb,1.133
AA,4,11,A,Rb,2.14
AA,4,11,A,Sr,32.99
AA,4,11,A,Ti,181.2
AA,4,11,A,Zr,53.79
AA,4,12,A,Al,3010
AA,4,12,A,Ba,11.59
AA,4,12,A,Ca,66230
AA,4,12,A,Ce,9.8
AA,4,12,A,Fe,701
AA,4,12,A,Hf,1.39
AA,4,12,A,K,1275
AA,4,12,A,La,4.45
AA,4,12,A,Li,2
AA,4,12,A,Mg,23910
AA,4,12,A,Mn,18.57
AA,4,12,A,Na,103780
AA,4,12,A,Nd,3.56
AA,4,12,A,Pb,1.09
AA,4,12,A,Rb,2.15
AA,4,12,A,Sr,33.06
AA,4,12,A,Ti,185.5
AA,4,12,A,Zr,53.08
AA,4,13,A,Al,2995
AA,4,13,A,Ba,11.63
AA,4,13,A,Ca,66320
AA,4,13,A,Ce,9.58
AA,4,13,A,Fe,686
AA,4,13,A,Hf,1.45
AA,4,13,A,K,1292
AA,4,13,A,La,4.55
AA,4,13,A,Li,1.85
AA,4,13,A,Mg,23790
AA,4,13,A,Mn,18.45
AA,4,13,A,Na,103420
AA,4,13,A,Nd,3.81
AA,4,13,A,Pb,1.151
AA,4,13,A,Rb,2.04
AA,4,13,A,Sr,32.44
AA,4,13,A,Ti,181.4
AA,4,13,A,Zr,54.2
AA,4,14,A,Al,3009
AA,4,14,A,Ba,11.79
AA,4,14,A,Ca,66030
AA,4,14,A,Ce,9.81
AA,4,14,A,Fe,668
AA,4,14,A,Hf,1.34
AA,4,14,A,K,1271
AA,4,14,A,La,4.4
AA,4,14,A,Li,1.88
AA,4,14,A,Mg,23800
AA,4,14,A,Mn,18.55
AA,4,14,A,Na,102900
AA,4,14,A,Nd,3.91
AA,4,14,A,Pb,1.115
AA,4,14,A,Rb,2.16
AA,4,14,A,Sr,32.52
AA,4,14,A,Ti,185.7
AA,4,14,A,Zr,54.1
AA,4,15,A,Al,3020
AA,4,15,A,Ba,11.3
AA,4,15,A,Ca,66650
AA,4,15,A,Ce,9.9
AA,4,15,A,Fe,701
AA,4,15,A,Hf,1.375
AA,4,15,A,K,1289
AA,4,15,A,La,4.47
AA,4,15,A,Li,1.73
AA,4,15,A,Mg,23860
AA,4,15,A,Mn,18.52
AA,4,15,A,Na,103890
AA,4,15,A,Nd,4.01
AA,4,15,A,Pb,1.126
AA,4,15,A,Rb,2.31
AA,4,15,A,Sr,32.9
AA,4,15,A,Ti,181.8
AA,4,15,A,Zr,55.2
AA,4,16,A,Al,2980
AA,4,16,A,Ba,11.34
AA,4,16,A,Ca,65670
AA,4,16,A,Ce,9.53
AA,4,16,A,Fe,705
AA,4,16,A,Hf,1.413
AA,4,16,A,K,1281
AA,4,16,A,La,4.39
AA,4,16,A,Li,1.88
AA,4,16,A,Mg,23690
AA,4,16,A,Mn,18.41
AA,4,16,A,Na,102410
AA,4,16,A,Nd,3.8
AA,4,16,A,Pb,1.116
AA,4,16,A,Rb,2.29
AA,4,16,A,Sr,32.56
AA,4,16,A,Ti,181.7
AA,4,16,A,Zr,53.9
AA,4,17,A,Al,2975
AA,4,17,A,Ba,11.22
AA,4,17,A,Ca,65860
AA,4,17,A,Ce,9.45
AA,4,17,A,Fe,681
AA,4,17,A,Hf,1.49
AA,4,17,A,K,1273.8
AA,4,17,A,La,4.33
AA,4,17,A,Li,2.41
AA,4,17,A,Mg,23450
AA,4,17,A,Mn,18.16
AA,4,17,A,Na,102670
AA,4,17,A,Nd,3.64
AA,4,17,A,Pb,1.114
AA,4,17,A,Rb,2.09
AA,4,17,A,Sr,32.47
AA,4,17,A,Ti,176.5
AA,4,17,A,Zr,52.8
AA,4,18,A,Al,2953
AA,4,18,A,Ba,11.25
AA,4,18,A,Ca,65430
AA,4,18,A,Ce,9.52
AA,4,18,A,Fe,684
AA,4,18,A,Hf,1.33
AA,4,18,A,K,1281
AA,4,18,A,La,4.43
AA,4,18,A,Li,1.72
AA,4,18,A,Mg,23570
AA,4,18,A,Mn,18.82
AA,4,18,A,Na,103100
AA,4,18,A,Nd,3.53
AA,4,18,A,Pb,1.028
AA,4,18,A,Rb,2.17
AA,4,18,A,Sr,32.36
AA,4,18,A,Ti,179.4
AA,4,18,A,Zr,51.9
AA,4,19,A,Al,2961
AA,4,19,A,Ba,11.41
AA,4,19,A,Ca,65790
AA,4,19,A,Ce,10.04
AA,4,19,A,Fe,686
AA,4,19,A,Hf,1.224
AA,4,19,A,K,1288
AA,4,19,A,La,4.55
AA,4,19,A,Li,1.88
AA,4,19,A,Mg,23410
AA,4,19,A,Mn,19.19
AA,4,19,A,Na,103470
AA,4,19,A,Nd,3.59
AA,4,19,A,Pb,1.111
AA,4,19,A,Rb,2.36
AA,4,19,A,Sr,33.36
AA,4,19,A,Ti,188.5
AA,4,19,A,Zr,49.98
AA,4,20,A,Al,2903
AA,4,20,A,Ba,10.53
AA,4,20,A,Ca,64140
AA,4,20,A,Ce,9.56
AA,4,20,A,Fe,685
AA,4,20,A,Hf,1.252
AA,4,20,A,K,1272
AA,4,20,A,La,4.29
AA,4,20,A,Li,2.21
AA,4,20,A,Mg,23240
AA,4,20,A,Mn,18.39
AA,4,20,A,Na,102760
AA,4,20,A,Nd,3.59
AA,4,20,A,Pb,1.101
AA,4,20,A,Rb,1.95
AA,4,20,A,Sr,31.76
AA,4,20,A,Ti,179.9
AA,4,20,A,Zr,49.18
AA,5,1,A,Al,2906
AA,5,1,A,Ba,11.21
AA,5,1,A,Ca,64910
AA,5,1,A,Ce,9.65
AA,5,1,A,Fe,679
AA,5,1,A,Hf,1.313
AA,5,1,A,K,1274
AA,5,1,A,La,4.29
AA,5,1,A,Li,1.56
AA,5,1,A,Mg,23700
AA,5,1,A,Mn,18.46
AA,5,1,A,Na,103270
AA,5,1,A,Nd,3.85
AA,5,1,A,Pb,1.181
AA,5,1,A,Rb,2.06
AA,5,1,A,Sr,33.19
AA,5,1,A,Ti,178.8
AA,5,1,A,Zr,47.1
AA,5,2,A,Al,2784
AA,5,2,A,Ba,11.1
AA,5,2,A,Ca,63290
AA,5,2,A,Ce,9.51
AA,5,2,A,Fe,685
AA,5,2,A,Hf,1.3
AA,5,2,A,K,1267
AA,5,2,A,La,4.31
AA,5,2,A,Li,1.92
AA,5,2,A,Mg,23380
AA,5,2,A,Mn,17.73
AA,5,2,A,Na,101880
AA,5,2,A,Nd,3.45
AA,5,2,A,Pb,1.139
AA,5,2,A,Rb,2.28
AA,5,2,A,Sr,31.55
AA,5,2,A,Ti,177.7
AA,5,2,A,Zr,45.1
AA,5,3,A,Al,2796
AA,5,3,A,Ba,11.48
AA,5,3,A,Ca,64560
AA,5,3,A,Ce,9.74
AA,5,3,A,Fe,672
AA,5,3,A,Hf,1.27
AA,5,3,A,K,1285
AA,5,3,A,La,4.19
AA,5,3,A,Li,2.14
AA,5,3,A,Mg,23430
AA,5,3,A,Mn,18.65
AA,5,3,A,Na,102120
AA,5,3,A,Nd,3.58
AA,5,3,A,Pb,1.091
AA,5,3,A,Rb,2.17
AA,5,3,A,Sr,32.58
AA,5,3,A,Ti,175.9
AA,5,3,A,Zr,47.11
AA,5,4,A,Al,2585
AA,5,4,A,Ba,10.65
AA,5,4,A,Ca,59350
AA,5,4,A,Ce,9.32
AA,5,4,A,Fe,667
AA,5,4,A,Hf,1.192
AA,5,4,A,K,1200
AA,5,4,A,La,3.83
AA,5,4,A,Li,1.81
AA,5,4,A,Mg,22170
AA,5,4,A,Mn,18.24
AA,5,4,A,Na,99200
AA,5,4,A,Nd,3.55
AA,5,4,A,Pb,1.15
AA,5,4,A,Rb,2
AA,5,4,A,Sr,30.65
AA,5,4,A,Ti,171
AA,5,4,A,Zr,42.91
AA,5,5,A,Al,2841
AA,5,5,A,Ba,11.61
AA,5,5,A,Ca,62990
AA,5,5,A,Ce,9.52
AA,5,5,A,Fe,682
AA,5,5,A,Hf,1.296
AA,5,5,A,K,1219
AA,5,5,A,La,4.34
AA,5,5,A,Li,1.85
AA,5,5,A,Mg,22910
AA,5,5,A,Mn,18.4
AA,5,5,A,Na,99710
AA,5,5,A,Nd,3.71
AA,5,5,A,Pb,1.17
AA,5,5,A,Rb,1.92
AA,5,5,A,Sr,32.34
AA,5,5,A,Ti,175.2
AA,5,5,A,Zr,48.85
AA,6,1,A,Al,2737
AA,6,1,A,Ba,10.67
AA,6,1,A,Ca,63090
AA,6,1,A,Ce,9.74
AA,6,1,A,Fe,703
AA,6,1,A,Hf,1.2
AA,6,1,A,K,1243
AA,6,1,A,La,4.13
AA,6,1,A,Li,1.89
AA,6,1,A,Mg,23090
AA,6,1,A,Mn,18.15
AA,6,1,A,Na,101730
AA,6,1,A,Nd,3.51
AA,6,1,A,Pb,1.163
AA,6,1,A,Rb,2.08
AA,6,1,A,Sr,31.79
AA,6,1,A,Ti,177
AA,6,1,A,Zr,43.16
AA,6,2,A,Al,2770
AA,6,2,A,Ba,11.11
AA,6,2,A,Ca,63720
AA,6,2,A,Ce,9.76
AA,6,2,A,Fe,685
AA,6,2,A,Hf,1.055
AA,6,2,A,K,1242
AA,6,2,A,La,4.22
AA,6,2,A,Li,1.86
AA,6,2,A,Mg,23320
AA,6,2,A,Mn,18.14
AA,6,2,A,Na,102040
AA,6,2,A,Nd,3.56
AA,6,2,A,Pb,1.187
AA,6,2,A,Rb,2.13
AA,6,2,A,Sr,32.69
AA,6,2,A,Ti,174.4
AA,6,2,A,Zr,42.31
AA,6,3,A,Al,2725
AA,6,3,A,Ba,11.36
AA,6,3,A,Ca,62530
AA,6,3,A,Ce,9.51
AA,6,3,A,Fe,667
AA,6,3,A,Hf,1.22
AA,6,3,A,K,1254.3
AA,6,3,A,La,4.18
AA,6,3,A,Li,1.77
AA,6,3,A,Mg,23000
AA,6,3,A,Mn,17.94
AA,6,3,A,Na,102480
AA,6,3,A,Nd,3.43
AA,6,3,A,Pb,1.178
AA,6,3,A,Rb,2.15
AA,6,3,A,Sr,31.1
AA,6,3,A,Ti,173.3
AA,6,3,A,Zr,43.7
AA,6,4,A,Al,2683
AA,6,4,A,Ba,10.74
AA,6,4,A,Ca,62590
AA,6,4,A,Ce,9.68
AA,6,4,A,Fe,670
AA,6,4,A,Hf,1.161
AA,6,4,A,K,1255
AA,6,4,A,La,4.09
AA,6,4,A,Li,1.69
AA,6,4,A,Mg,23150
AA,6,4,A,Mn,18.55
AA,6,4,A,Na,101700
AA,6,4,A,Nd,3.52
AA,6,4,A,Pb,1.233
AA,6,4,A,Rb,2.09
AA,6,4,A,Sr,31.87
AA,6,4,A,Ti,170.7
AA,6,4,A,Zr,43.94
AA,6,5,A,Al,2707
AA,6,5,A,Ba,10.81
AA,6,5,A,Ca,63770
AA,6,5,A,Ce,9.55
AA,6,5,A,Fe,680
AA,6,5,A,Hf,1.32
AA,6,5,A,K,1260
AA,6,5,A,La,4.06
AA,6,5,A,Li,2.26
AA,6,5,A,Mg,23170
AA,6,5,A,Mn,18.09
AA,6,5,A,Na,102180
AA,6,5,A,Nd,3.62
AA,6,5,A,Pb,1.164
AA,6,5,A,Rb,2.13
AA,6,5,A,Sr,31.66
AA,6,5,A,Ti,175
AA,6,5,A,Zr,48.6
AA,7,1,A,Al,3001
AA,7,1,A,Ba,11.4
AA,7,1,A,Ca,65570
AA,7,1,A,Ce,9.77
AA,7,1,A,Fe,680
AA,7,1,A,Hf,1.32
AA,7,1,A,K,1270
AA,7,1,A,La,4.36
AA,7,1,A,Li,2.07
AA,7,1,A,Mg,23900
AA,7,1,A,Mn,18.69
AA,7,1,A,Na,103030
AA,7,1,A,Nd,3.96
AA,7,1,A,Pb,1.136
AA,7,1,A,Rb,2.21
AA,7,1,A,Sr,32.31
AA,7,1,A,Ti,180.1
AA,7,1,A,Zr,53.5
AA,7,2,A,Al,2982
AA,7,2,A,Ba,11.55
AA,7,2,A,Ca,65470
AA,7,2,A,Ce,9.65
AA,7,2,A,Fe,663
AA,7,2,A,Hf,1.39
AA,7,2,A,K,1269
AA,7,2,A,La,4.36
AA,7,2,A,Li,2.31
AA,7,2,A,Mg,23700
AA,7,2,A,Mn,18.63
AA,7,2,A,Na,102950
AA,7,2,A,Nd,3.77
AA,7,2,A,Pb,1.172
AA,7,2,A,Rb,2.08
AA,7,2,A,Sr,32.41
AA,7,2,A,Ti,175.7
AA,7,2,A,Zr,52.4
AA,7,3,A,Al,3002
AA,7,3,A,Ba,11.58
AA,7,3,A,Ca,65970
AA,7,3,A,Ce,9.73
AA,7,3,A,Fe,698
AA,7,3,A,Hf,1.31
AA,7,3,A,K,1270
AA,7,3,A,La,4.36
AA,7,3,A,Li,2.23
AA,7,3,A,Mg,23740
AA,7,3,A,Mn,18.48
AA,7,3,A,Na,103300
AA,7,3,A,Nd,3.84
AA,7,3,A,Pb,1.169
AA,7,3,A,Rb,2.26
AA,7,3,A,Sr,33.21
AA,7,3,A,Ti,184.9
AA,7,3,A,Zr,51.5
AA,7,4,A,Al,2938
AA,7,4,A,Ba,10.7
AA,7,4,A,Ca,65800
AA,7,4,A,Ce,9.76
AA,7,4,A,Fe,671
AA,7,4,A,Hf,1.29
AA,7,4,A,K,1269
AA,7,4,A,La,4.25
AA,7,4,A,Li,2.34
AA,7,4,A,Mg,23790
AA,7,4,A,Mn,19.63
AA,7,4,A,Na,102770
AA,7,4,A,Nd,4.15
AA,7,4,A,Pb,1.068
AA,7,4,A,Rb,2.21
AA,7,4,A,Sr,33.52
AA,7,4,A,Ti,188.2
AA,7,4,A,Zr,49.4
AA,7,5,A,Al,2953
AA,7,5,A,Ba,11.41
AA,7,5,A,Ca,65560
AA,7,5,A,Ce,9.92
AA,7,5,A,Fe,695
AA,7,5,A,Hf,1.34
AA,7,5,A,K,1275
AA,7,5,A,La,4.45
AA,7,5,A,Li,1.66
AA,7,5,A,Mg,23900
AA,7,5,A,Mn,18.82
AA,7,5,A,Na,103780
AA,7,5,A,Nd,3.95
AA,7,5,A,Pb,1.13
AA,7,5,A,Rb,2.1
AA,7,5,A,Sr,33.55
AA,7,5,A,Ti,179
AA,7,5,A,Zr,50
AA,8,1,A,Al,2782
AA,8,1,A,Ba,11.12
AA,8,1,A,Ca,63910
AA,8,1,A,Ce,9.61
AA,8,1,A,Fe,679
AA,8,1,A,Hf,1.206
AA,8,1,A,K,1267
AA,8,1,A,La,4.24
AA,8,1,A,Li,2.46
AA,8,1,A,Mg,23200
AA,8,1,A,Mn,18.49
AA,8,1,A,Na,102780
AA,8,1,A,Nd,3.75
AA,8,1,A,Pb,1.156
AA,8,1,A,Rb,2.3
AA,8,1,A,Sr,32.28
AA,8,1,A,Ti,178.2
AA,8,1,A,Zr,45.82
AA,8,2,A,Al,2881
AA,8,2,A,Ba,11.1
AA,8,2,A,Ca,65380
AA,8,2,A,Ce,9.51
AA,8,2,A,Fe,676
AA,8,2,A,Hf,1.143
AA,8,2,A,K,1272
AA,8,2,A,La,4.18
AA,8,2,A,Li,1.62
AA,8,2,A,Mg,23680
AA,8,2,A,Mn,18.58
AA,8,2,A,Na,102770
AA,8,2,A,Nd,3.9
AA,8,2,A,Pb,1.163
AA,8,2,A,Rb,2.19
AA,8,2,A,Sr,32.29
AA,8,2,A,Ti,183.2
AA,8,2,A,Zr,46.2
AA,8,3,A,Al,2800
AA,8,3,A,Ba,10.37
AA,8,3,A,Ca,63740
AA,8,3,A,Ce,9.45
AA,8,3,A,Fe,666
AA,8,3,A,Hf,1.137
AA,8,3,A,K,1257
AA,8,3,A,La,4.14
AA,8,3,A,Li,1.74
AA,8,3,A,Mg,23040
AA,8,3,A,Mn,18.51
AA,8,3,A,Na,102140
AA,8,3,A,Nd,3.61
AA,8,3,A,Pb,1.138
AA,8,3,A,Rb,2.24
AA,8,3,A,Sr,31.36
AA,8,3,A,Ti,180.8
AA,8,3,A,Zr,46
AA,8,4,A,Al,2735
AA,8,4,A,Ba,10.8
AA,8,4,A,Ca,63180
AA,8,4,A,Ce,9.46
AA,8,4,A,Fe,687
AA,8,4,A,Hf,1.22
AA,8,4,A,K,1270
AA,8,4,A,La,4.09
AA,8,4,A,Li,1.8
AA,8,4,A,Mg,23260
AA,8,4,A,Mn,18.52
AA,8,4,A,Na,102650
AA,8,4,A,Nd,3.49
AA,8,4,A,Pb,1.125
AA,8,4,A,Rb,2.18
AA,8,4,A,Sr,31.6
AA,8,4,A,Ti,175.7
AA,8,4,A,Zr,45.3
AA,8,5,A,Al,2798
AA,8,5,A,Ba,10.99
AA,8,5,A,Ca,64240
AA,8,5,A,Ce,9.51
AA,8,5,A,Fe,653
AA,8,5,A,Hf,1.2
AA,8,5,A,K,1253.3
AA,8,5,A,La,4.34
AA,8,5,A,Li,1.98
AA,8,5,A,Mg,23590
AA,8,5,A,Mn,17.85
AA,8,5,A,Na,101970
AA,8,5,A,Nd,3.42
AA,8,5,A,Pb,1.085
AA,8,5,A,Rb,2.04
AA,8,5,A,Sr,31.47
AA,8,5,A,Ti,169.8
AA,8,5,A,Zr,47.64
AA,9,1,A,Al,2680
AA,9,1,A,Ba,11.15
AA,9,1,A,Ca,63330
AA,9,1,A,Ce,9.89
AA,9,1,A,Fe,700
AA,9,1,A,Hf,1.18
AA,9,1,A,K,1274
AA,9,1,A,La,4.13
AA,9,1,A,Li,2.12
AA,9,1,A,Mg,23150
AA,9,1,A,Mn,19.1
AA,9,1,A,Na,102800
AA,9,1,A,Nd,3.63
AA,9,1,A,Pb,1.195
AA,9,1,A,Rb,2.29
AA,9,1,A,Sr,31.23
AA,9,1,A,Ti,175.3
AA,9,1,A,Zr,45.4
AA,9,2,A,Al,2661
AA,9,2,A,Ba,10.69
AA,9,2,A,Ca,63420
AA,9,2,A,Ce,9.77
AA,9,2,A,Fe,674
AA,9,2,A,Hf,1.05
AA,9,2,A,K,1290
AA,9,2,A,La,4.14
AA,9,2,A,Li,2.1
AA,9,2,A,Mg,23420
AA,9,2,A,Mn,18.53
AA,9,2,A,Na,104200
AA,9,2,A,Nd,3.87
AA,9,2,A,Pb,1.092
AA,9,2,A,Rb,2.24
AA,9,2,A,Sr,32.06
AA,9,2,A,Ti,170.1
AA,9,2,A,Zr,45
AA,9,3,A,Al,2740
AA,9,3,A,Ba,10.64
AA,9,3,A,Ca,64130
AA,9,3,A,Ce,9.48
AA,9,3,A,Fe,675
AA,9,3,A,Hf,1.22
AA,9,3,A,K,1274
AA,9,3,A,La,4.2
AA,9,3,A,Li,2.55
AA,9,3,A,Mg,22990
AA,9,3,A,Mn,18.29
AA,9,3,A,Na,102780
AA,9,3,A,Nd,3.2
AA,9,3,A,Pb,1.152
AA,9,3,A,Rb,2.11
AA,9,3,A,Sr,31.97
AA,9,3,A,Ti,176.3
AA,9,3,A,Zr,44.3
AA,9,4,A,Al,2782
AA,9,4,A,Ba,10.76
AA,9,4,A,Ca,64710
AA,9,4,A,Ce,9.6
AA,9,4,A,Fe,667
AA,9,4,A,Hf,1.155
AA,9,4,A,K,1279.7
AA,9,4,A,La,4.11
AA,9,4,A,Li,2.11
AA,9,4,A,Mg,23290
AA,9,4,A,Mn,18.72
AA,9,4,A,Na,103160
AA,9,4,A,Nd,3.63
AA,9,4,A,Pb,1.137
AA,9,4,A,Rb,2.04
AA,9,4,A,Sr,32.48
AA,9,4,A,Ti,174.7
AA,9,4,A,Zr,47.7
AA,9,5,A,Al,2754
AA,9,5,A,Ba,11.02
AA,9,5,A,Ca,64310
AA,9,5,A,Ce,9.53
AA,9,5,A,Fe,675
AA,9,5,A,Hf,1.32
AA,9,5,A,K,1283
AA,9,5,A,La,4.2
AA,9,5,A,Li,2.21
AA,9,5,A,Mg,23260
AA,9,5,A,Mn,18.12
AA,9,5,A,Na,103330
AA,9,5,A,Nd,3.5
AA,9,5,A,Pb,1.105
AA,9,5,A,Rb,2.12
AA,9,5,A,Sr,32.2
AA,9,5,A,Ti,178.5
AA,9,5,A,Zr,45.11
AA,10,1,A,Al,2703
AA,10,1,A,Ba,10.92
AA,10,1,A,Ca,63750
AA,10,1,A,Ce,9.61
AA,10,1,A,Fe,685
AA,10,1,A,Hf,1.142
AA,10,1,A,K,1276
AA,10,1,A,La,4.03
AA,10,1,A,Li,2.59
AA,10,1,A,Mg,23390
AA,10,1,A,Mn,18.57
AA,10,1,A,Na,103000
AA,10,1,A,Nd,3.32
AA,10,1,A,Pb,1.136
AA,10,1,A,Rb,2.18
AA,10,1,A,Sr,31.37
AA,10,1,A,Ti,171.8
AA,10,1,A,Zr,45
AA,10,2,A,Al,2674
AA,10,2,A,Ba,11.83
AA,10,2,A,Ca,63140
AA,10,2,A,Ce,9.63
AA,10,2,A,Fe,690
AA,10,2,A,Hf,1.15
AA,10,2,A,K,1278
AA,10,2,A,La,4.01
AA,10,2,A,Li,1.89
AA,10,2,A,Mg,23130
AA,10,2,A,Mn,18.41
AA,10,2,A,Na,102900
AA,10,2,A,Nd,3.72
AA,10,2,A,Pb,1.087
AA,10,2,A,Rb,2.34
AA,10,2,A,Sr,31.58
AA,10,2,A,Ti,175.9
AA,10,2,A,Zr,44.9
AA,10,3,A,Al,2715
AA,10,3,A,Ba,10.7
AA,10,3,A,Ca,63830
AA,10,3,A,Ce,9.31
AA,10,3,A,Fe,676
AA,10,3,A,Hf,1.085
AA,10,3,A,K,1263.3
AA,10,3,A,La,4.08
AA,10,3,A,Li,2.01
AA,10,3,A,Mg,23360
AA,10,3,A,Mn,18.67
AA,10,3,A,Na,102920
AA,10,3,A,Nd,3.56
AA,10,3,A,Pb,1.075
AA,10,3,A,Rb,2.17
AA,10,3,A,Sr,31.62
AA,10,3,A,Ti,174.5
AA,10,3,A,Zr,43.9
AA,10,4,A,Al,2706
AA,10,4,A,Ba,10.51
AA,10,4,A,Ca,63860
AA,10,4,A,Ce,9.45
AA,10,4,A,Fe,685
AA,10,4,A,Hf,1.186
AA,10,4,A,K,1279
AA,10,4,A,La,3.98
AA,10,4,A,Li,2.59
AA,10,4,A,Mg,23390
AA,10,4,A,Mn,18.52
AA,10,4,A,Na,102670
AA,10,4,A,Nd,3.48
AA,10,4,A,Pb,1.124
AA,10,4,A,Rb,2.08
AA,10,4,A,Sr,32.39
AA,10,4,A,Ti,177.6
AA,10,4,A,Zr,44.79
AA,10,5,A,Al,2707
AA,10,5,A,Ba,11.15
AA,10,5,A,Ca,63290
AA,10,5,A,Ce,9.59
AA,10,5,A,Fe,684
AA,10,5,A,Hf,1.2
AA,10,5,A,K,1277
AA,10,5,A,La,4.05
AA,10,5,A,Li,2.13
AA,10,5,A,Mg,23350
AA,10,5,A,Mn,18.82
AA,10,5,A,Na,102930
AA,10,5,A,Nd,3.5
AA,10,5,A,Pb,1.108
AA,10,5,A,Rb,2.1
AA,10,5,A,Sr,31.25
AA,10,5,A,Ti,166.2
AA,10,5,A,Zr,44.22
AA,11,1,A,Al,2700
AA,11,1,A,Ba,10.7
AA,11,1,A,Ca,62580
AA,11,1,A,Ce,9.33
AA,11,1,A,Fe,669
AA,11,1,A,Hf,1.098
AA,11,1,A,K,1263
AA,11,1,A,La,4.16
AA,11,1,A,Li,2.2
AA,11,1,A,Mg,23230
AA,11,1,A,Mn,18.35
AA,11,1,A,Na,103070
AA,11,1,A,Nd,3.42
AA,11,1,A,Pb,1.194
AA,11,1,A,Rb,2.17
AA,11,1,A,Sr,31.03
AA,11,1,A,Ti,172.3
AA,11,1,A,Zr,43.76
AA,11,2,A,Al,2798
AA,11,2,A,Ba,10.36
AA,11,2,A,Ca,64190
AA,11,2,A,Ce,9.37
AA,11,2,A,Fe,669
AA,11,2,A,Hf,1.244
AA,11,2,A,K,1270
AA,11,2,A,La,4.2
AA,11,2,A,Li,2.08
AA,11,2,A,Mg,23440
AA,11,2,A,Mn,18.56
AA,11,2,A,Na,102240
AA,11,2,A,Nd,3.49
AA,11,2,A,Pb,1.129
AA,11,2,A,Rb,2.13
AA,11,2,A,Sr,32.34
AA,11,2,A,Ti,173.9
AA,11,2,A,Zr,47
AA,11,3,A,Al,2808
AA,11,3,A,Ba,10.15
AA,11,3,A,Ca,64070
AA,11,3,A,Ce,9.36
AA,11,3,A,Fe,672
AA,11,3,A,Hf,1.19
AA,11,3,A,K,1271
AA,11,3,A,La,4.12
AA,11,3,A,Li,1.72
AA,11,3,A,Mg,23350
AA,11,3,A,Mn,18.63
AA,11,3,A,Na,102270
AA,11,3,A,Nd,3.39
AA,11,3,A,Pb,1.195
AA,11,3,A,Rb,2.18
AA,11,3,A,Sr,31.77
AA,11,3,A,Ti,177
AA,11,3,A,Zr,44.5
AA,11,4,A,Al,2732
AA,11,4,A,Ba,10.42
AA,11,4,A,Ca,63490
AA,11,4,A,Ce,9.45
AA,11,4,A,Fe,662
AA,11,4,A,Hf,1.21
AA,11,4,A,K,1275
AA,11,4,A,La,4.13
AA,11,4,A,Li,1.82
AA,11,4,A,Mg,23210
AA,11,4,A,Mn,18.01
AA,11,4,A,Na,102930
AA,11,4,A,Nd,3.42
AA,11,4,A,Pb,1.093
AA,11,4,A,Rb,2.09
AA,11,4,A,Sr,31.57
AA,11,4,A,Ti,178.2
AA,11,4,A,Zr,44.41
AA,11,5,A,Al,2665
AA,11,5,A,Ba,10.92
AA,11,5,A,Ca,62870
AA,11,5,A,Ce,9.32
AA,11,5,A,Fe,664
AA,11,5,A,Hf,1.22
AA,11,5,A,K,1259.1
AA,11,5,A,La,4.02
AA,11,5,A,Li,1.89
AA,11,5,A,Mg,23190
AA,11,5,A,Mn,18.14
AA,11,5,A,Na,102700
AA,11,5,A,Nd,3.39
AA,11,5,A,Pb,1.11
AA,11,5,A,Rb,2.15
AA,11,5,A,Sr,31.19
AA,11,5,A,Ti,173
AA,11,5,A,Zr,44.1
AA,12,1,A,Al,3011
AA,12,1,A,Ba,11.51
AA,12,1,A,Ca,66320
AA,12,1,A,Ce,9.55
AA,12,1,A,Fe,700
AA,12,1,A,Hf,1.39
AA,12,1,A,K,1282.2
AA,12,1,A,La,4.37
AA,12,1,A,Li,1.99
AA,12,1,A,Mg,23780
AA,12,1,A,Mn,19.13
AA,12,1,A,Na,103880
AA,12,1,A,Nd,3.49
AA,12,1,A,Pb,1.126
AA,12,1,A,Rb,2.05
AA,12,1,A,Sr,33.25
AA,12,1,A,Ti,190.1
AA,12,1,A,Zr,50.4
AA,12,2,A,Al,2998
AA,12,2,A,Ba,11.33
AA,12,2,A,Ca,66360
AA,12,2,A,Ce,9.87
AA,12,2,A,Fe,685
AA,12,2,A,Hf,1.23
AA,12,2,A,K,1285
AA,12,2,A,La,4.51
AA,12,2,A,Li,1.46
AA,12,2,A,Mg,23820
AA,12,2,A,Mn,18.48
AA,12,2,A,Na,103520
AA,12,2,A,Nd,3.66
AA,12,2,A,Pb,1.092
AA,12,2,A,Rb,2.03
AA,12,2,A,Sr,33.17
AA,12,2,A,Ti,188.1
AA,12,2,A,Zr,50.6
AA,12,3,A,Al,3013
AA,12,3,A,Ba,11.8
AA,12,3,A,Ca,66550
AA,12,3,A,Ce,9.62
AA,12,3,A,Fe,682
AA,12,3,A,Hf,1.29
AA,12,3,A,K,1297
AA,12,3,A,La,4.48
AA,12,3,A,Li,2.19
AA,12,3,A,Mg,24050
AA,12,3,A,Mn,18.37
AA,12,3,A,Na,104380
AA,12,3,A,Nd,3.62
AA,12,3,A,Pb,1.167
AA,12,3,A,Rb,2.19
AA,12,3,A,Sr,33.36
AA,12,3,A,Ti,177.9
AA,12,3,A,Zr,51.6
AA,12,4,A,Al,3026
AA,12,4,A,Ba,11.66
AA,12,4,A,Ca,66250
AA,12,4,A,Ce,9.95
AA,12,4,A,Fe,688
AA,12,4,A,Hf,1.34
AA,12,4,A,K,1298
AA,12,4,A,La,4.66
AA,12,4,A,Li,2.34
AA,12,4,A,Mg,24120
AA,12,4,A,Mn,18.69
AA,12,4,A,Na,105060
AA,12,4,A,Nd,3.75
AA,12,4,A,Pb,1.144
AA,12,4,A,Rb,2.35
AA,12,4,A,Sr,33.05
AA,12,4,A,Ti,191.6
AA,12,4,A,Zr,52.6
AA,12,5,A,Al,2985
AA,12,5,A,Ba,11.46
AA,12,5,A,Ca,66420
AA,12,5,A,Ce,9.55
AA,12,5,A,Fe,684
AA,12,5,A,Hf,1.29
AA,12,5,A,K,1280
AA,12,5,A,La,4.38
AA,12,5,A,Li,2.04
AA,12,5,A,Mg,23730
AA,12,5,A,Mn,18.56
AA,12,5,A,Na,103720
AA,12,5,A,Nd,3.77
AA,12,5,A,Pb,1.164
AA,12,5,A,Rb,2.1
AA,12,5,A,Sr,33.29
AA,12,5,A,Ti,182.4
AA,12,5,A,Zr,50.1
AA,13,1,A,Al,3000
AA,13,1,A,Ba,11.5
AA,13,1,A,Ca,66160
AA,13,1,A,Ce,9.82
AA,13,1,A,Fe,698
AA,13,1,A,Hf,1.37
AA,13,1,A,K,1278.2
AA,13,1,A,La,4.51
AA,13,1,A,Li,2.17
AA,13,1,A,Mg,23900
AA,13,1,A,Mn,18.8
AA,13,1,A,Na,103790
AA,13,1,A,Nd,3.87
AA,13,1,A,Pb,1.181
AA,13,1,A,Rb,2.33
AA,13,1,A,Sr,33.49
AA,13,1,A,Ti,182.1
AA,13,1,A,Zr,51.5
AA,13,2,A,Al,2900
AA,13,2,A,Ba,11.39
AA,13,2,A,Ca,64800
AA,13,2,A,Ce,9.78
AA,13,2,A,Fe,683
AA,13,2,A,Hf,1.24
AA,13,2,A,K,1260
AA,13,2,A,La,4.3
AA,13,2,A,Li,1.55
AA,13,2,A,Mg,23640
AA,13,2,A,Mn,18.82
AA,13,2,A,Na,102680
AA,13,2,A,Nd,3.57
AA,13,2,A,Pb,1.18
AA,13,2,A,Rb,2
AA,13,2,A,Sr,32.95
AA,13,2,A,Ti,178.4
AA,13,2,A,Zr,48.5
AA,13,3,A,Al,2878
AA,13,3,A,Ba,11.25
AA,13,3,A,Ca,65640
AA,13,3,A,Ce,9.71
AA,13,3,A,Fe,676
AA,13,3,A,Hf,1.35
AA,13,3,A,K,1265
AA,13,3,A,La,4.34
AA,13,3,A,Li,1.77
AA,13,3,A,Mg,23760
AA,13,3,A,Mn,18.91
AA,13,3,A,Na,103400
AA,13,3,A,Nd,3.71
AA,13,3,A,Pb,1.145
AA,13,3,A,Rb,2.12
AA,13,3,A,Sr,32.61
AA,13,3,A,Ti,181.2
AA,13,3,A,Zr,49.59
AA,13,4,A,Al,2807
AA,13,4,A,Ba,11.16
AA,13,4,A,Ca,64440
AA,13,4,A,Ce,9.65
AA,13,4,A,Fe,678
AA,13,4,A,Hf,1.28
AA,13,4,A,K,1252.9
AA,13,4,A,La,4.27
AA,13,4,A,Li,1.95
AA,13,4,A,Mg,23340
AA,13,4,A,Mn,18.61
AA,13,4,A,Na,103100
AA,13,4,A,Nd,3.58
AA,13,4,A,Pb,1.125
AA,13,4,A,Rb,1.98
AA,13,4,A,Sr,32.29
AA,13,4,A,Ti,178.5
AA,13,4,A,Zr,47.42
AA,13,5,A,Al,2837
AA,13,5,A,Ba,10.74
AA,13,5,A,Ca,64670
AA,13,5,A,Ce,9.72
AA,13,5,A,Fe,703
AA,13,5,A,Hf,1.21
AA,13,5,A,K,1265
AA,13,5,A,La,4.34
AA,13,5,A,Li,1.61
AA,13,5,A,Mg,23620
AA,13,5,A,Mn,18.68
AA,13,5,A,Na,102650
AA,13,5,A,Nd,3.74
AA,13,5,A,Pb,1.139
AA,13,5,A,Rb,2.19
AA,13,5,A,Sr,32.83
AA,13,5,A,Ti,171.8
AA,13,5,A,Zr,46.2
AA,14,1,A,Al,2891
AA,14,1,A,Ba,11.36
AA,14,1,A,Ca,64650
AA,14,1,A,Ce,9.63
AA,14,1,A,Fe,679
AA,14,1,A,Hf,1.246
AA,14,1,A,K,1265
AA,14,1,A,La,4.19
AA,14,1,A,Li,1.99
AA,14,1,A,Mg,23430
AA,14,1,A,Mn,18.06
AA,14,1,A,Na,103380
AA,14,1,A,Nd,3.61
AA,14,1,A,Pb,1.193
AA,14,1,A,Rb,2.18
AA,14,1,A,Sr,32.41
AA,14,1,A,Ti,184.4
AA,14,1,A,Zr,49.2
AA,14,2,A,Al,2886
AA,14,2,A,Ba,11
AA,14,2,A,Ca,65290
AA,14,2,A,Ce,9.64
AA,14,2,A,Fe,684
AA,14,2,A,Hf,1.34
AA,14,2,A,K,1273
AA,14,2,A,La,4.32
AA,14,2,A,Li,2.36
AA,14,2,A,Mg,23520
AA,14,2,A,Mn,18.71
AA,14,2,A,Na,103390
AA,14,2,A,Nd,3.63
AA,14,2,A,Pb,1.212
AA,14,2,A,Rb,2.19
AA,14,2,A,Sr,32.79
AA,14,2,A,Ti,176.4
AA,14,2,A,Zr,48.77
AA,14,3,A,Al,2893
AA,14,3,A,Ba,11.38
AA,14,3,A,Ca,64750
AA,14,3,A,Ce,9.62
AA,14,3,A,Fe,685
AA,14,3,A,Hf,1.53
AA,14,3,A,K,1265
AA,14,3,A,La,4.19
AA,14,3,A,Li,2.15
AA,14,3,A,Mg,23500
AA,14,3,A,Mn,18.12
AA,14,3,A,Na,103470
AA,14,3,A,Nd,3.78
AA,14,3,A,Pb,1.118
AA,14,3,A,Rb,2.24
AA,14,3,A,Sr,32.13
AA,14,3,A,Ti,176.1
AA,14,3,A,Zr,52.1
AA,14,4,A,Al,2909
AA,14,4,A,Ba,10.27
AA,14,4,A,Ca,64900
AA,14,4,A,Ce,9.68
AA,14,4,A,Fe,674
AA,14,4,A,Hf,1.234
AA,14,4,A,K,1279
AA,14,4,A,La,4.29
AA,14,4,A,Li,1.73
AA,14,4,A,Mg,23610
AA,14,4,A,Mn,18.61
AA,14,4,A,Na,104600
AA,14,4,A,Nd,3.72
AA,14,4,A,Pb,1.14
AA,14,4,A,Rb,2.21
AA,14,4,A,Sr,32.96
AA,14,4,A,Ti,173.4
AA,14,4,A,Zr,48.8
AA,14,5,A,Al,2867
AA,14,5,A,Ba,11.18
AA,14,5,A,Ca,64730
AA,14,5,A,Ce,9.45
AA,14,5,A,Fe,675
AA,14,5,A,Hf,1.274
AA,14,5,A,K,1281
AA,14,5,A,La,4.28
AA,14,5,A,Li,2.36
AA,14,5,A,Mg,23420
AA,14,5,A,Mn,18.36
AA,14,5,A,Na,104430
AA,14,5,A,Nd,3.41
AA,14,5,A,Pb,1.152
AA,14,5,A,Rb,2.14
AA,14,5,A,Sr,32.1
AA,14,5,A,Ti,173.2
AA,14,5,A,Zr,48.83
AA,14,6,A,Al,2870
AA,14,6,A,Ba,10.98
AA,14,6,A,Ca,64240
AA,14,6,A,Ce,9.61
AA,14,6,A,Fe,679
AA,14,6,A,Hf,1.286
AA,14,6,A,K,1273.4
AA,14,6,A,La,4.24
AA,14,6,A,Li,1.97
AA,14,6,A,Mg,23500
AA,14,6,A,Mn,18.14
AA,14,6,A,Na,103410
AA,14,6,A,Nd,3.93
AA,14,6,A,Pb,1.14
AA,14,6,A,Rb,2.06
AA,14,6,A,Sr,32.33
AA,14,6,A,Ti,182.9
AA,14,6,A,Zr,49.55
AA,14,7,A,Al,2883
AA,14,7,A,Ba,11.26
AA,14,7,A,Ca,64740
AA,14,7,A,Ce,9.65
AA,14,7,A,Fe,679
AA,14,7,A,Hf,1.4
AA,14,7,A,K,1265
AA,14,7,A,La,4.34
AA,14,7,A,Li,2.31
AA,14,7,A,Mg,23570
AA,14,7,A,Mn,18.27
AA,14,7,A,Na,103090
AA,14,7,A,Nd,3.73
AA,14,7,A,Pb,1.167
AA,14,7,A,Rb,2.21
AA,14,7,A,Sr,32.27
AA,14,7,A,Ti,186
AA,14,7,A,Zr,49.9
AA,14,8,A,Al,2894
AA,14,8,A,Ba,11.19
AA,14,8,A,Ca,64610
AA,14,8,A,Ce,9.39
AA,14,8,A,Fe,693
AA,14,8,A,Hf,1.289
AA,14,8,A,K,1262
AA,14,8,A,La,4.25
AA,14,8,A,Li,1.66
AA,14,8,A,Mg,23440
AA,14,8,A,Mn,18.67
AA,14,8,A,Na,103660
AA,14,8,A,Nd,3.8
AA,14,8,A,Pb,1.163
AA,14,8,A,Rb,2.27
AA,14,8,A,Sr,31.56
AA,14,8,A,Ti,180.3
AA,14,8,A,Zr,49.6
AA,14,9,A,Al,2881
AA,14,9,A,Ba,10.72
AA,14,9,A,Ca,63840
AA,14,9,A,Ce,9.57
AA,14,9,A,Fe,672
AA,14,9,A,Hf,1.26
AA,14,9,A,K,1262.6
AA,14,9,A,La,4.35
AA,14,9,A,Li,2.19
AA,14,9,A,Mg,23380
AA,14,9,A,Mn,18.3
AA,14,9,A,Na,103710
AA,14,9,A,Nd,3.55
AA,14,9,A,Pb,1.166
AA,14,9,A,Rb,2.12
AA,14,9,A,Sr,31.94
AA,14,9,A,Ti,185.6
AA,14,9,A,Zr,46.9
AA,14,10,A,Al,2866
AA,14,10,A,Ba,10.97
AA,14,10,A,Ca,63750
AA,14,10,A,Ce,9.54
AA,14,10,A,Fe,683
AA,14,10,A,Hf,1.2
AA,14,10,A,K,1273
AA,14,10,A,La,4.26
AA,14,10,A,Li,1.83
AA,14,10,A,Mg,23190
AA,14,10,A,Mn,18.35
AA,14,10,A,Na,103580
AA,14,10,A,Nd,3.61
AA,14,10,A,Pb,1.128
AA,14,10,A,Rb,2.05
AA,14,10,A,Sr,31.96
AA,14,10,A,Ti,178.5
AA,14,10,A,Zr,45.9
AA,14,11,A,Al,2893
AA,14,11,A,Ba,11.15
AA,14,11,A,Ca,64890
AA,14,11,A,Ce,9.72
AA,14,11,A,Fe,685
AA,14,11,A,Hf,1.25
AA,14,11,A,K,1266
AA,14,11,A,La,4.35
AA,14,11,A,Li,2.31
AA,14,11,A,Mg,23640
AA,14,11,A,Mn,18.45
AA,14,11,A,Na,103450
AA,14,11,A,Nd,3.72
AA,14,11,A,Pb,1.119
AA,14,11,A,Rb,2.2
AA,14,11,A,Sr,32.51
AA,14,11,A,Ti,178.3
AA,14,11,A,Zr,48
AA,14,12,A,Al,2971
AA,14,12,A,Ba,11.73
AA,14,12,A,Ca,66550
AA,14,12,A,Ce,9.72
AA,14,12,A,Fe,682
AA,14,12,A,Hf,1.27
AA,14,12,A,K,1281
AA,14,12,A,La,4.37
AA,14,12,A,Li,2.4
AA,14,12,A,Mg,23930
AA,14,12,A,Mn,18.97
AA,14,12,A,Na,104210
AA,14,12,A,Nd,3.8
AA,14,12,A,Pb,1.092
AA,14,12,A,Rb,2.13
AA,14,12,A,Sr,32.91
AA,14,12,A,Ti,186.5
AA,14,12,A,Zr,47.9
AA,14,13,A,Al,2868
AA,14,13,A,Ba,10.11
AA,14,13,A,Ca,64400
AA,14,13,A,Ce,9.62
AA,14,13,A,Fe,665
AA,14,13,A,Hf,1.22
AA,14,13,A,K,1263
AA,14,13,A,La,4.27
AA,14,13,A,Li,2.24
AA,14,13,A,Mg,23490
AA,14,13,A,Mn,18.08
AA,14,13,A,Na,103510
AA,14,13,A,Nd,3.77
AA,14,13,A,Pb,1.14
AA,14,13,A,Rb,2.25
AA,14,13,A,Sr,32.5
AA,14,13,A,Ti,182.5
AA,14,13,A,Zr,48.9
AA,14,14,A,Al,2963
AA,14,14,A,Ba,11.03
AA,14,14,A,Ca,65400
AA,14,14,A,Ce,9.81
AA,14,14,A,Fe,697
AA,14,14,A,Hf,1.315
AA,14,14,A,K,1286
AA,14,14,A,La,4.49
AA,14,14,A,Li,1.56
AA,14,14,A,Mg,23730
AA,14,14,A,Mn,18.19
AA,14,14,A,Na,103300
AA,14,14,A,Nd,3.57
AA,14,14,A,Pb,1.132
AA,14,14,A,Rb,2.17
AA,14,14,A,Sr,32.24
AA,14,14,A,Ti,179.2
AA,14,14,A,Zr,51.8
AA,14,15,A,Al,2896
AA,14,15,A,Ba,11.21
AA,14,15,A,Ca,64300
AA,14,15,A,Ce,9.78
AA,14,15,A,Fe,685
AA,14,15,A,Hf,1.341
AA,14,15,A,K,1269
AA,14,15,A,La,4.28
AA,14,15,A,Li,1.95
AA,14,15,A,Mg,23650
AA,14,15,A,Mn,18.07
AA,14,15,A,Na,103530
AA,14,15,A,Nd,3.72
AA,14,15,A,Pb,1.148
AA,14,15,A,Rb,2.08
AA,14,15,A,Sr,32.44
AA,14,15,A,Ti,183
AA,14,15,A,Zr,49
AA,14,16,A,Al,2843
AA,14,16,A,Ba,11.35
AA,14,16,A,Ca,64230
AA,14,16,A,Ce,9.65
AA,14,16,A,Fe,661
AA,14,16,A,Hf,1.31
AA,14,16,A,K,1287
AA,14,16,A,La,4.21
AA,14,16,A,Li,2.72
AA,14,16,A,Mg,23470
AA,14,16,A,Mn,18.02
AA,14,16,A,Na,103810
AA,14,16,A,Nd,3.42
AA,14,16,A,Pb,1.166
AA,14,16,A,Rb,2.26
AA,14,16,A,Sr,32.04
AA,14,16,A,Ti,177.3
AA,14,16,A,Zr,49.8
AA,14,17,A,Al,2948
AA,14,17,A,Ba,11.32
AA,14,17,A,Ca,65380
AA,14,17,A,Ce,9.4
AA,14,17,A,Fe,657
AA,14,17,A,Hf,1.54
AA,14,17,A,K,1281
AA,14,17,A,La,4.21
AA,14,17,A,Li,2.15
AA,14,17,A,Mg,23480
AA,14,17,A,Mn,18.13
AA,14,17,A,Na,103600
AA,14,17,A,Nd,3.45
AA,14,17,A,Pb,1.126
AA,14,17,A,Rb,2.2
AA,14,17,A,Sr,31.49
AA,14,17,A,Ti,177.1
AA,14,17,A,Zr,52.1
AA,14,18,A,Al,2920
AA,14,18,A,Ba,11.32
AA,14,18,A,Ca,65070
AA,14,18,A,Ce,9.85
AA,14,18,A,Fe,676
AA,14,18,A,Hf,1.354
AA,14,18,A,K,1271
AA,14,18,A,La,4.19
AA,14,18,A,Li,1.5
AA,14,18,A,Mg,23630
AA,14,18,A,Mn,18.52
AA,14,18,A,Na,104500
AA,14,18,A,Nd,3.49
AA,14,18,A,Pb,1.078
AA,14,18,A,Rb,2.09
AA,14,18,A,Sr,32.37
AA,14,18,A,Ti,187.6
AA,14,18,A,Zr,49.3
AA,14,19,A,Al,2927
AA,14,19,A,Ba,10.55
AA,14,19,A,Ca,65510
AA,14,19,A,Ce,9.86
AA,14,19,A,Fe,687
AA,14,19,A,Hf,1.283
AA,14,19,A,K,1286
AA,14,19,A,La,4.46
AA,14,19,A,Li,2.41
AA,14,19,A,Mg,23650
AA,14,19,A,Mn,18.61
AA,14,19,A,Na,104510
AA,14,19,A,Nd,3.74
AA,14,19,A,Pb,1.202
AA,14,19,A,Rb,2.15
AA,14,19,A,Sr,32.49
AA,14,19,A,Ti,187.7
AA,14,19,A,Zr,50.9
AA,14,20,A,Al,2918
AA,14,20,A,Ba,10.93
AA,14,20,A,Ca,64830
AA,14,20,A,Ce,9.8
AA,14,20,A,Fe,697
AA,14,20,A,Hf,1.199
AA,14,20,A,K,1284
AA,14,20,A,La,4.34
AA,14,20,A,Li,1.94
AA,14,20,A,Mg,23680
AA,14,20,A,Mn,18.34
AA,14,20,A,Na,103710
AA,14,20,A,Nd,3.5
AA,14,20,A,Pb,1.172
AA,14,20,A,Rb,2.11
AA,14,20,A,Sr,32.96
AA,14,20,A,Ti,184.5
AA,14,20,A,Zr,46.09
AA,15,1,A,Al,2758
AA,15,1,A,Ba,10.35
AA,15,1,A,Ca,64060
AA,15,1,A,Ce,9.23
AA,15,1,A,Fe,671
AA,15,1,A,Hf,1.095
AA,15,1,A,K,1272
AA,15,1,A,La,4.02
AA,15,1,A,Li,2.02
AA,15,1,A,Mg,23360
AA,15,1,A,Mn,18.18
AA,15,1,A,Na,103030
AA,15,1,A,Nd,3.46
AA,15,1,A,Pb,1.083
AA,15,1,A,Rb,2.17
AA,15,1,A,Sr,31.91
AA,15,1,A,Ti,167.8
AA,15,1,A,Zr,45.42
AA,15,2,A,Al,2803
AA,15,2,A,Ba,10.53
AA,15,2,A,Ca,63850
AA,15,2,A,Ce,9.28
AA,15,2,A,Fe,670
AA,15,2,A,Hf,1.23
AA,15,2,A,K,1279
AA,15,2,A,La,4.25
AA,15,2,A,Li,1.77
AA,15,2,A,Mg,23120
AA,15,2,A,Mn,18.56
AA,15,2,A,Na,103460
AA,15,2,A,Nd,3.57
AA,15,2,A,Pb,1.183
AA,15,2,A,Rb,2.02
AA,15,2,A,Sr,31.65
AA,15,2,A,Ti,174.1
AA,15,2,A,Zr,47.9
AA,15,3,A,Al,2787
AA,15,3,A,Ba,11.31
AA,15,3,A,Ca,64150
AA,15,3,A,Ce,9.46
AA,15,3,A,Fe,679
AA,15,3,A,Hf,1.19
AA,15,3,A,K,1297
AA,15,3,A,La,4.03
AA,15,3,A,Li,2.34
AA,15,3,A,Mg,23190
AA,15,3,A,Mn,18.21
AA,15,3,A,Na,105500
AA,15,3,A,Nd,3.67
AA,15,3,A,Pb,1.137
AA,15,3,A,Rb,2.05
AA,15,3,A,Sr,31.89
AA,15,3,A,Ti,179.1
AA,15,3,A,Zr,47.2
AA,15,4,A,Al,2777
AA,15,4,A,Ba,10.78
AA,15,4,A,Ca,64010
AA,15,4,A,Ce,9.38
AA,15,4,A,Fe,690
AA,15,4,A,Hf,1.11
AA,15,4,A,K,1276
AA,15,4,A,La,4.21
AA,15,4,A,Li,2.19
AA,15,4,A,Mg,23160
AA,15,4,A,Mn,18.38
AA,15,4,A,Na,104180
AA,15,4,A,Nd,3.45
AA,15,4,A,Pb,1.139
AA,15,4,A,Rb,2.39
AA,15,4,A,Sr,32.12
AA,15,4,A,Ti,177.6
AA,15,4,A,Zr,44.9
AA,15,5,A,Al,2726
AA,15,5,A,Ba,11.36
AA,15,5,A,Ca,63820
AA,15,5,A,Ce,9.64
AA,15,5,A,Fe,708
AA,15,5,A,Hf,1.165
AA,15,5,A,K,1286
AA,15,5,A,La,4.23
AA,15,5,A,Li,2.01
AA,15,5,A,Mg,23480
AA,15,5,A,Mn,18.73
AA,15,5,A,Na,103280
AA,15,5,A,Nd,3.37
AA,15,5,A,Pb,1.112
AA,15,5,A,Rb,2.2
AA,15,5,A,Sr,31.94
AA,15,5,A,Ti,167.7
AA,15,5,A,Zr,45.33
AA,16,1,A,Al,2841
AA,16,1,A,Ba,10.94
AA,16,1,A,Ca,64150
AA,16,1,A,Ce,9.75
AA,16,1,A,Fe,687
AA,16,1,A,Hf,1.23
AA,16,1,A,K,1271
AA,16,1,A,La,4.24
AA,16,1,A,Li,2.13
AA,16,1,A,Mg,23310
AA,16,1,A,Mn,18.59
AA,16,1,A,Na,103000
AA,16,1,A,Nd,3.37
AA,16,1,A,Pb,1.221
AA,16,1,A,Rb,1.97
AA,16,1,A,Sr,32.04
AA,16,1,A,Ti,181.7
AA,16,1,A,Zr,46.8
AA,16,2,A,Al,2766
AA,16,2,A,Ba,10.72
AA,16,2,A,Ca,63780
AA,16,2,A,Ce,9.45
AA,16,2,A,Fe,674
AA,16,2,A,Hf,1.222
AA,16,2,A,K,1257.1
AA,16,2,A,La,4.13
AA,16,2,A,Li,1.85
AA,16,2,A,Mg,23280
AA,16,2,A,Mn,18.11
AA,16,2,A,Na,103230
AA,16,2,A,Nd,3.6
AA,16,2,A,Pb,1.124
AA,16,2,A,Rb,2.16
AA,16,2,A,Sr,31.7
AA,16,2,A,Ti,183.6
AA,16,2,A,Zr,46.57
AA,16,3,A,Al,2743
AA,16,3,A,Ba,10.13
AA,16,3,A,Ca,63330
AA,16,3,A,Ce,9.48
AA,16,3,A,Fe,663
AA,16,3,A,Hf,1.101
AA,16,3,A,K,1267
AA,16,3,A,La,4.06
AA,16,3,A,Li,1.98
AA,16,3,A,Mg,23080
AA,16,3,A,Mn,18.07
AA,16,3,A,Na,102820
AA,16,3,A,Nd,3.51
AA,16,3,A,Pb,1.217
AA,16,3,A,Rb,2.03
AA,16,3,A,Sr,31.38
AA,16,3,A,Ti,173.2
AA,16,3,A,Zr,45.3
AA,16,4,A,Al,2758
AA,16,4,A,Ba,10.91
AA,16,4,A,Ca,64180
AA,16,4,A,Ce,9.4
AA,16,4,A,Fe,673
AA,16,4,A,Hf,1.29
AA,16,4,A,K,1268
AA,16,4,A,La,4.1
AA,16,4,A,Li,1.88
AA,16,4,A,Mg,23290
AA,16,4,A,Mn,18.46
AA,16,4,A,Na,103470
AA,16,4,A,Nd,3.56
AA,16,4,A,Pb,1.117
AA,16,4,A,Rb,2.28
AA,16,4,A,Sr,31.59
AA,16,4,A,Ti,169
AA,16,4,A,Zr,49.04
AA,16,5,A,Al,2749
AA,16,5,A,Ba,12.2
AA,16,5,A,Ca,64240
AA,16,5,A,Ce,9.37
AA,16,5,A,Fe,660
AA,16,5,A,Hf,1.161
AA,16,5,A,K,1254
AA,16,5,A,La,4.21
AA,16,5,A,Li,2.46
AA,16,5,A,Mg,23380
AA,16,5,A,Mn,18.68
AA,16,5,A,Na,102330
AA,16,5,A,Nd,3.36
AA,16,5,A,Pb,1.115
AA,16,5,A,Rb,2.12
AA,16,5,A,Sr,31.91
AA,16,5,A,Ti,177.1
AA,16,5,A,Zr,44.74
AA,17,1,A,Al,2637
AA,17,1,A,Ba,11.57
AA,17,1,A,Ca,62990
AA,17,1,A,Ce,9.78
AA,17,1,A,Fe,656
AA,17,1,A,Hf,1.02
AA,17,1,A,K,1277
AA,17,1,A,La,3.98
AA,17,1,A,Li,1.97
AA,17,1,A,Mg,23270
AA,17,1,A,Mn,18.49
AA,17,1,A,Na,104500
AA,17,1,A,Nd,3.52
AA,17,1,A,Pb,1.068
AA,17,1,A,Rb,2.22
AA,17,1,A,Sr,31.28
AA,17,1,A,Ti,170.7
AA,17,1,A,Zr,39.84
AA,17,2,A,Al,2687
AA,17,2,A,Ba,11.13
AA,17,2,A,Ca,63210
AA,17,2,A,Ce,9.46
AA,17,2,A,Fe,676
AA,17,2,A,Hf,1.16
AA,17,2,A,K,1275
AA,17,2,A,La,3.95
AA,17,2,A,Li,2.16
AA,17,2,A,Mg,23230
AA,17,2,A,Mn,18.34
AA,17,2,A,Na,103170
AA,17,2,A,Nd,3.55
AA,17,2,A,Pb,1.105
AA,17,2,A,Rb,2.11
AA,17,2,A,Sr,32
AA,17,2,A,Ti,178
AA,17,2,A,Zr,41.5
AA,17,3,A,Al,2717
AA,17,3,A,Ba,10.69
AA,17,3,A,Ca,62840
AA,17,3,A,Ce,9.19
AA,17,3,A,Fe,667
AA,17,3,A,Hf,1.114
AA,17,3,A,K,1259
AA,17,3,A,La,4.01
AA,17,3,A,Li,1.74
AA,17,3,A,Mg,23160
AA,17,3,A,Mn,18.09
AA,17,3,A,Na,102610
AA,17,3,A,Nd,3.5
AA,17,3,A,Pb,1.042
AA,17,3,A,Rb,2.27
AA,17,3,A,Sr,31.3
AA,17,3,A,Ti,170
AA,17,3,A,Zr,44.6
AA,17,4,A,Al,2709
AA,17,4,A,Ba,11.17
AA,17,4,A,Ca,63910
AA,17,4,A,Ce,9.49
AA,17,4,A,Fe,672
AA,17,4,A,Hf,1.176
AA,17,4,A,K,1272.3
AA,17,4,A,La,4.05
AA,17,4,A,Li,1.87
AA,17,4,A,Mg,23330
AA,17,4,A,Mn,17.99
AA,17,4,A,Na,103050
AA,17,4,A,Nd,3.39
AA,17,4,A,Pb,1.055
AA,17,4,A,Rb,2.3
AA,17,4,A,Sr,31.39
AA,17,4,A,Ti,174.5
AA,17,4,A,Zr,44.7
AA,17,5,A,Al,2698
AA,17,5,A,Ba,10.5
AA,17,5,A,Ca,62960
AA,17,5,A,Ce,9.36
AA,17,5,A,Fe,658
AA,17,5,A,Hf,1.084
AA,17,5,A,K,1269
AA,17,5,A,La,4.03
AA,17,5,A,Li,2.07
AA,17,5,A,Mg,23200
AA,17,5,A,Mn,17.86
AA,17,5,A,Na,103060
AA,17,5,A,Nd,3.49
AA,17,5,A,Pb,1.057
AA,17,5,A,Rb,2.2
AA,17,5,A,Sr,30.64
AA,17,5,A,Ti,173.9
AA,17,5,A,Zr,43.74
AA,18,1,A,Al,2705
AA,18,1,A,Ba,10.67
AA,18,1,A,Ca,63410
AA,18,1,A,Ce,9.43
AA,18,1,A,Fe,662
AA,18,1,A,Hf,1.043
AA,18,1,A,K,1268
AA,18,1,A,La,4.1
AA,18,1,A,Li,2.21
AA,18,1,A,Mg,23130
AA,18,1,A,Mn,18.16
AA,18,1,A,Na,102020
AA,18,1,A,Nd,3.42
AA,18,1,A,Pb,1.138
AA,18,1,A,Rb,1.99
AA,18,1,A,Sr,31.92
AA,18,1,A,Ti,184.3
AA,18,1,A,Zr,44
AA,18,2,A,Al,2794
AA,18,2,A,Ba,10.92
AA,18,2,A,Ca,64100
AA,18,2,A,Ce,9.46
AA,18,2,A,Fe,669
AA,18,2,A,Hf,1.21
AA,18,2,A,K,1267
AA,18,2,A,La,3.95
AA,18,2,A,Li,2.12
AA,18,2,A,Mg,23370
AA,18,2,A,Mn,18.5
AA,18,2,A,Na,103200
AA,18,2,A,Nd,3.55
AA,18,2,A,Pb,1.115
AA,18,2,A,Rb,2.13
AA,18,2,A,Sr,31.86
AA,18,2,A,Ti,179.2
AA,18,2,A,Zr,46.8
AA,18,3,A,Al,2722
AA,18,3,A,Ba,10.63
AA,18,3,A,Ca,62880
AA,18,3,A,Ce,9.13
AA,18,3,A,Fe,651
AA,18,3,A,Hf,1.136
AA,18,3,A,K,1259
AA,18,3,A,La,3.95
AA,18,3,A,Li,2.15
AA,18,3,A,Mg,23240
AA,18,3,A,Mn,17.85
AA,18,3,A,Na,102900
AA,18,3,A,Nd,3.2
AA,18,3,A,Pb,1.119
AA,18,3,A,Rb,2.09
AA,18,3,A,Sr,30.94
AA,18,3,A,Ti,176.1
AA,18,3,A,Zr,45.2
AA,18,4,A,Al,2690
AA,18,4,A,Ba,10.22
AA,18,4,A,Ca,62980
AA,18,4,A,Ce,9.4
AA,18,4,A,Fe,674
AA,18,4,A,Hf,1.1
AA,18,4,A,K,1280
AA,18,4,A,La,4.09
AA,18,4,A,Li,2.02
AA,18,4,A,Mg,23180
AA,18,4,A,Mn,18.56
AA,18,4,A,Na,102680
AA,18,4,A,Nd,3.63
AA,18,4,A,Pb,1.133
AA,18,4,A,Rb,2.06
AA,18,4,A,Sr,31.76
AA,18,4,A,Ti,182.6
AA,18,4,A,Zr,43.5
AA,18,5,A,Al,2698
AA,18,5,A,Ba,11.18
AA,18,5,A,Ca,62750
AA,18,5,A,Ce,9.53
AA,18,5,A,Fe,670
AA,18,5,A,Hf,1.17
AA,18,5,A,K,1264
AA,18,5,A,La,4.14
AA,18,5,A,Li,2.74
AA,18,5,A,Mg,23150
AA,18,5,A,Mn,18.27
AA,18,5,A,Na,103300
AA,18,5,A,Nd,3.45
AA,18,5,A,Pb,1.126
AA,18,5,A,Rb,2.01
AA,18,5,A,Sr,31.01
AA,18,5,A,Ti,171.7
AA,18,5,A,Zr,43.7
AA,19,1,A,Al,2804
AA,19,1,A,Ba,10.74
AA,19,1,A,Ca,64280
AA,19,1,A,Ce,9.32
AA,19,1,A,Fe,688
AA,19,1,A,Hf,1.11
AA,19,1,A,K,1277
AA,19,1,A,La,4.11
AA,19,1,A,Li,2.15
AA,19,1,A,Mg,23190
AA,19,1,A,Mn,18.44
AA,19,1,A,Na,102590
AA,19,1,A,Nd,3.25
AA,19,1,A,Pb,1.119
AA,19,1,A,Rb,2.17
AA,19,1,A,Sr,31.89
AA,19,1,A,Ti,174
AA,19,1,A,Zr,45.3
AA,19,2,A,Al,2711
AA,19,2,A,Ba,10.95
AA,19,2,A,Ca,62830
AA,19,2,A,Ce,9.54
AA,19,2,A,Fe,661
AA,19,2,A,Hf,1.2
AA,19,2,A,K,1271
AA,19,2,A,La,3.93
AA,19,2,A,Li,1.9
AA,19,2,A,Mg,22470
AA,19,2,A,Mn,17.34
AA,19,2,A,Na,102470
AA,19,2,A,Nd,3.2
AA,19,2,A,Pb,1.186
AA,19,2,A,Rb,2.13
AA,19,2,A,Sr,31.13
AA,19,2,A,Ti,176.9
AA,19,2,A,Zr,45.3
AA,19,3,A,Al,2801
AA,19,3,A,Ba,10.67
AA,19,3,A,Ca,64220
AA,19,3,A,Ce,9.55
AA,19,3,A,Fe,665
AA,19,3,A,Hf,1.26
AA,19,3,A,K,1263.1
AA,19,3,A,La,4.12
AA,19,3,A,Li,2.18
AA,19,3,A,Mg,23190
AA,19,3,A,Mn,17.8
AA,19,3,A,Na,103660
AA,19,3,A,Nd,3.47
AA,19,3,A,Pb,1.12
AA,19,3,A,Rb,2.19
AA,19,3,A,Sr,32.02
